Repository: ICME-India/MicroSim

# MicroSim
MicroSim is a software stack that consists of phase-field codes that offer flexibility with discretization, models as 
well as the high-performance computing hardware(CPU/GPU) that they can execute on. Along with this the stack also consists of Multi-physics solver modules 
that are based on OpenFoam and AMRex libraries(will be added soon). The stack has an integrator interface that is built 
using python that allows one to create the input and filling files required for the solvers as well as provides 
a consolidated framework to choose the solver, compile, execute and visualize simulation results.
The project is a consortium between (IISc Bangalore, IIT Hyderabad, IIT Bombay, IIT Madras, Savitribai Phule Pune University, C-DAC Pune).
Following is a brief description of the different software modules and details on how to independently execute them.  

 [Workshop-cum-demo](https://www.youtube.com/channel/UCnmLKb-kqQCNXWa0Oz6Ua_g)

## Grand-Potential Model(SERIAL)
This is multiphase multi-component phase-field solver based on the 
grand-potential formalism. This is a 2D serial CPU version of the code.


Compilation can be done by a simple "make".


For running the following execution command is required

./microsim_gp name_of_infile name_of_filling_file name_of_output_files

The files are written in the DATA folder in the .vtk format.

The code has been developed at IISc Bangalore, Department of Materials 
Engineering by Prof. Abhik Choudhury.

## Infile Generator
Python GUI application for generating Infile and Filling files.

This solver solves precipitate growth problems using a multiphase, multicomponent KKS-formulation.
The code is written using CUDA and OpenMPI, and can employ multiple GPUs in a multi-node setting.
It has been tested using Nvidia Tesla V100s, Nvidia Tesla P100s, and Nvidia Tesla K80s, with CUDA 11.x and OpenMPI 4.0.x.

System requirements:

1. CUDA (11.x) [Note: While it has also been tested with CUDA 10.1, it is highly recommended to use the latest CUDA compilers]
    a. CUB, a library that is packaged with CUDA. The makefile will automatically link this library, but in case it fails to do so,
       it can be directed to your system's CUB installation by defining the Makefile variable "CUB_HOME" with the appropriate path.
2. OpenMPI (4.0.x)
    a. This module requires OpenMPI compiled against UCX (for CUDA-aware MPI call support), and GDRCopy (for improved multi-node support; optional).
    b. To do so, one must first install UCX following the instructions listed here: https://www.open-mpi.org/faq/?category=buildcuda
        i. The latest UCX builds can be obtained from https://github.com/openucx/ucx.
        ii. GDRCopy is completely optional, especially for single-node systems.
    c. Once UCX is installed, build OpenMPI with it, using the commands listed in the link from (2b).
3. Nvidia HPC-SDK (alternative option)
    a. NVHPC comes included with CUDA-aware OpenMPI and CUDA, and can be used directly instead of (1) and (2).
    b. The Param supercomputers provide NVHPC package access through spack. This is the package of preference for compiling and running on these systems.
4. HDF5 (1.12.x)
    a. It is critical to build HDF5 with parallel MPI support and the compiler set as mpicxx or mpicc. Instructions to do so can be found in the HDF5 installation guide.
    b. https://www.hdfgroup.org/downloads/hdf5/source-code/
5. GSL (2.7.1)
    a. GSL can be installed by following the instructions listed in their website: https://www.gnu.org/software/gsl/

To compile the solver, simply open a terminal in the base directory of the module and run the command 'make'.
$ make

For usage on the PARAM supercomputers, one can use the SLURM script (ParamJobScript.sh) and Makefile (Makefile_Param) that are included.
Since the packages may differ from platform to platform, some modifications to the above may be necessary.

To run the solver, use:
$ mpirun -n <Number of processes> ./microsim_kks_fd_cuda_mpi <name_of_infile> <name_of_FillingFile> <name_of_output_file>

For .h5 files, with WRITEHDF5=1, output files need to be transformed in .xml format using the following command just above the DATA folder that is created upon execution
$ make write_xdmf
$ ./write_xdmf <name_of_infile> <name_of_output_file> <start_time> <end_time>

For ASCII/BINARY files in .vtk format the consolidated output files needs to be reconstructed out of separate processor files that are written in the DATA folder that is created upon execution
$ ./reconstruct <name_of_infile> <name_of_output_file> <Number of processes> <start_time> <end_time>



 - GPU Phase-Field Developer Team @ IITH (Saurav Shenoy, Saswata Bhattacharya)

The following contributors are acknowledged
    Tushar Jogi
    Pankaj
    Hemanth Kumar Sandireddy

File: KKS_FD_CUDA_MPI/tdbs/alzn_mey.tdb
$ ALZN
$
$ TDB-file for the thermodynamic assessment of the Al-ZN system
$
$-------------------------------------------------------------------------------
$ 2011.11.9
$ 
$ TDB file created by T.Abe, K.Hashimoto and Y.sawada
$
$ Particle Simulation and Thermodynamics Group, National Institute for 
$ Materials Science. 1-2-1 Sengen, Tsukuba, Ibaraki 305-0047, Japan
$ e-mail: abe.taichi@nims.go.jp
$ Copyright (C) NIMS 2009
$
$ ------------------------------------------------------------------------------
$ PARAMETERS ARE TAKEN FROM 
$ Reevaluation of the Al-Zn System,
$ Sabine an Mey, Z.Metallkd., 84 (1993) 451-455.
$
$ ------------------------------------------------------------------------------

 ELEMENT /-   ELECTRON_GAS              0.0000E+00  0.0000E+00  0.0000E+00!
 ELEMENT VA   VACUUM                    0.0000E+00  0.0000E+00  0.0000E+00!
 ELEMENT AL   FCC_A1                    2.6982E+01  4.5773E+03  2.8322E+01!
 ELEMENT ZN   HCP_ZN                    6.5390E+01  5.6568E+03  4.1631E+01!

$-------------------------------------------------------------------------------
$ FUNCTIONS FOR PURE AND OTHERS
$-------------------------------------------------------------------------------
 FUNCTION  GHSERAL  298.0
    -7976.15+137.0715*T-24.36720*T*LN(T)-1.884662E-3*T**2-0.877664E-6*T**3
    +74092*T**(-1);                                                   700.00 Y
    -11276.24+223.0269*T-38.58443*T*LN(T)+18.531982E-3*T**2-5.764227E-6*T**3
    +74092*T**(-1);                                                    933.6 Y
    -11277.68+188.6620*T-31.74819*T*LN(T)-1234.26E25*T**(-9);        2900.00 N ! 
 FUNCTION  GALLIQ   298.0
    +3029.403+125.2307*T-24.36720*T*LN(T)-1.884662E-3*T**2-0.877664E-6*T**3
    +74092*T**(-1)+79.401E-21*T**7;                                   700.00 Y
    -270.6860+211.1861*T-38.58443*T*LN(T)+18.53198E-3*T**2-5.764227E-6*T**3
    +74092*T**(-1)+79.401E-21*T**7;                                    933.6 Y
    -795.7090+177.4100*T-31.74819*T*LN(T);                           2900.00 N !
 FUNCTION  GALHCP   298.0  +5481-1.8*T+GHSERAL#;                      6000  N !


 FUNCTION GHSERZN    298.0  -7285.787+118.4693*T-23.70131*T*LN(T)
     -.001712034*T**2-1.264963E-06*T**3;                              692.7 Y
     -11070.60+172.3449*T-31.38*T*LN(T)+4.70657E+26*T**(-9);           1700 N !
 $FUNCTION GZNLIQ     298.0  -1.285170+108.1769*T-23.70131*T*LN(T)
 $    -.001712034*T**2-1.264963E-06*T**3-3.585652E-19*T**7;            692.7 Y
 $    -11070.60+172.3449*T-31.38*T*LN(T)+4.70657E+26*T**(-9);           1700 N !
 FUNCTION GZNLIQ     298.14  +7157.213-10.29299*T-3.5896E-19*T**7+GHSERZN#;
                                                                      692.7 Y
     +7450.168-10.737066*T-4.7051E+26*T**(-9)+GHSERZN#;                 1700 N !
 FUNCTION GZNFCC     298.15  +2969.82-1.56968*T+GHSERZN#;               1700 N !

$-------------------------------------------------------------------------------
 TYPE_DEFINITION % SEQ *!
 DEFINE_SYSTEM_DEFAULT ELEMENT 2 !
 DEFAULT_COMMAND DEF_SYS_ELEMENT VA /- !

$-------------------------------------------------------------------------------
$ PARAMETERS FOR LIQUID PHASE
$-------------------------------------------------------------------------------
 PHASE LIQUID %  1  1.0  !
 CONSTITUENT LIQUID :AL,ZN :  !
   PARAMETER G(LIQUID,AL;0)      298.15  +GALLIQ#;                      2900 N !
   PARAMETER G(LIQUID,ZN;0)      298.15  +GZNLIQ#;                      1700 N !
   PARAMETER G(LIQUID,AL,ZN;0)   298.15  +10465.5-3.39259*T;            6000 N !

$-------------------------------------------------------------------------------
$ FUNCTIONS FOR FCC_A1
$-------------------------------------------------------------------------------
 PHASE FCC_A1  %  1  1.0  !
 CONSTITUENT FCC_A1  :AL,ZN :  !
   PARAMETER G(FCC_A1,AL;0)      298.15  +GHSERAL#;                     2900 N !
   PARAMETER G(FCC_A1,ZN;0)      298.15  +GZNFCC#;                      1700 N !
   PARAMETER G(FCC_A1,AL,ZN;0)   298.15  +7297.5+0.47512*T;             6000 N !
   PARAMETER G(FCC_A1,AL,ZN;1)   298.15  +6612.9-4.5911*T;              6000 N !
   PARAMETER G(FCC_A1,AL,ZN;2)   298.15  -3097.2+3.30635*T;             6000 N !

$-------------------------------------------------------------------------------
$ FUNCTIONS FOR HCP_A3
$-------------------------------------------------------------------------------
 PHASE HCP_A3  %  1  1.0  !
 CONSTITUENT HCP_A3  :AL,ZN :  !
  PARAMETER G(HCP_A3,AL;0)       298.15  +GALHCP#;                      2900 N !
  PARAMETER G(HCP_A3,ZN;0)       298.15  +GHSERZN#;                     1700 N !
  PARAMETER G(HCP_A3,AL,ZN;0)    298.15  +18821.0-8.95255*T;            6000 N !
  PARAMETER G(HCP_A3,AL,ZN;3)    298.15  -702.8;                        6000 N !

$
$------------------------------------------------------------------- END OF LINE
