Repository: ICME-India/MicroSim

# MicroSim
MicroSim is a software stack that consists of phase-field codes that offer flexibility with discretization, models as 
well as the high-performance computing hardware(CPU/GPU) that they can execute on. Along with this the stack also consists of Multi-physics solver modules 
that are based on OpenFoam and AMRex libraries(will be added soon). The stack has an integrator interface that is built 
using python that allows one to create the input and filling files required for the solvers as well as provides 
a consolidated framework to choose the solver, compile, execute and visualize simulation results.
The project is a consortium between (IISc Bangalore, IIT Hyderabad, IIT Bombay, IIT Madras, Savitribai Phule Pune University, C-DAC Pune).
Following is a brief description of the different software modules and details on how to independently execute them.  

 [Workshop-cum-demo](https://www.youtube.com/channel/UCnmLKb-kqQCNXWa0Oz6Ua_g)

## Grand-Potential Model(SERIAL)
This is multiphase multi-component phase-field solver based on the 
grand-potential formalism. This is a 2D serial CPU version of the code.


Compilation can be done by a simple "make".


For running the following execution command is required

./microsim_gp name_of_infile name_of_filling_file name_of_output_files

The files are written in the DATA folder in the .vtk format.

The code has been developed at IISc Bangalore, Department of Materials 
Engineering by Prof. Abhik Choudhury.

## Grand-Potential Model(MPI)

This is multiphase multi-component phase-field solver based on the 
grand-potential formalism. The solver is parallelized using MPI on 
CPUs and requires the h5pcc compiler for compilation and execution. 

Compilation can be done by a simple "make"

For running the code on the cluster please use a script. 
For testing on your desktops/laptops the following execution command is required

mpirun -np num_processors ./microsim_gp name_of_infile name_of_filling_file name_of_output_files num_workers_x num_workers_y

For .h5 files, with WRITEHDF5=1, output files need to be transformed in .xml format using the following command
just above the DATA folder that is created upon execution

./write_xdmf name_of_infile name_of_output_file total_no_workers start_time end_time

For ASCII files in .vtk format the consolidated output files needs to be reconstructed out of separate processor files
that are written in the DATA folder that is created upon execution

./reconstruct name_of_infile name_of_output_file number_of_workers start_time end_time


The code has been developed at IISc Bangalore, Department of Materials 
Engineering by Prof. Abhik Choudhury. 

The code is built on work by past PhD students 

a) Sumeet Rajesh Khanna

## Cahn–Hilliard Model
 * C code for precipitate evolution. 
 * It solves Allen-Cahn and Cahn–Hilliard equations using FFTW3. 
 * 
 * Compile the code using "make". Compilation creates "FFT_2D_ppt.out" file. 
 * Execute "./microsim_ch_fft Input.in Filling.in output" 
 * 
 * Authors: Dasari Mohan and M P Gururajan
 * 
 * This is alpha version of the code and check for updates in future release. 
 * 
 * Copyright (c) 2021 Materials and Process Modelling Laboratory,
 * Department of Metallurgical Engineering and Materials Science, 
 * Indian Institute of Technology Bombay, Mumbai 400076 INDIA.

## KKS GPU CUDA Model
This code solves the problem of precipitate growth using a multiphase field solver on the GPU.
The code is tested on Tesla P100 and Tesla V100.
For Tesla K80, one needs to comment "CudaMemPrefetchAsync" in solverloop/evolve.h

To run the code use 
1. "make" to create executable microsim_kks_cufft
2. Execute "./microsim_kks_cufft Input.in Filling.in Output"

The code uses CUDA version 11, CUFFT and CUDA-CUB libraries. 
nvcc version 11.2 is used for compilation of the codes.
Input.in contains all numerical and physical parameters used in the simulations.

## Infile Generator
Python GUI application for generating Infile and Filling files.

/************************************************************
 *
 * OpenCL code for solidification microstructure evolution 
 * 
 * Compile the code using "make". Compilation creates "microsim_kks_opencl.out" file. 
 * "python3 GEdata_writer.py Input.in" is used for generation of Gibbs energy and its derivatives
 * To generate Gibbs energies and execute the program
 * run "./kimsldfn.sh  Input.in Filling.in Output"
 * It is always safe to run above command for execution of the code.
 *
 * If Gibbs energies are generated already then generating 
 * Gibbs energies can be skipped and directly execute following command.
 * Execute "./microsim_kks_opencl Input.in Filling.in Output" 
 * 
 * Authors: Dasari Mohan and Gandham Phanikumar
 * Acknowledgement to P. Gerald Tennyson for contributions towards code development at IITM
 * 
 * This is alpha version of the code and check for updates in future release. 
 * 
************************************************************/

File: KKS_OpenCl/nbni_bolc.tdb
$ NBNI
$
$-------------------------------------------------------------------------------
$ 2015.3.10
$ 
$ TDB file created by K.Hashimoto and T.Abe and Y.Sawada,
$
$ Thermodynamics Modeling Group, National Institute for 
$ Materials Science. 1-2-1 Sengen, Tsukuba, Ibaraki 305-0047, Japan
$ e-mail: abe.taichi @ nims.go.jp$ 
$ Copyright (C) NIMS 2015
$ ------------------------------------------------------------------------------
$
$ The parameter set is taken from 
$ A Reassessment of the calculated Ni-Nb Phase Diagram.
$ A.Bolcavage, U.R.Kattner, J.Pha.Equilib., 17 (1996) 92-100.
$  
$-------------------------------------------------------------------------------
$ Comments 
$ The authors used Lukas program in this assessment. For the parameters (n=1), 
$ the elements is not written in alphabetic order. Censequently, on Thermo-Calc, 
$ it is calculated differently. In this TDB, the orders and the parameter signs 
$ are modified as below to keep compativility to Thermo-Calc.
$
$ Corrected: PARAMETER G(LIQUID,NB,NI;1)  298.15 +97884.9-19.01069*T;  6000 N !
$            PARAMETER G(FCC_A1,NB,NI;1)  298.15 +96115.0-23.07497*T;  6000 N !
$            PARAMETER G(MU,NB,NI:NB;1)   298.15 +451218.3;            6000 N !
$            PARAMETER TC(FCC_A1,NB,NI;1) 298.15 +760;                 6000 N !
$                                                                T.A.
$-------------------------------------------------------------------------------
 ELEMENT /-   ELECTRON_GAS              0.0000E+00  0.0000E+00  0.0000E+00!
 ELEMENT VA   VACUUM                    0.0000E+00  0.0000E+00  0.0000E+00!
 ELEMENT NB   BCC_A2                    9.2906E+01  5.2200E+03  3.6270E+01!
 ELEMENT NI   FCC_A1                    5.8690E+01  4.7870E+03  2.9796E+01!
$-------------------------------------------------------------------------------
 FUNCTION GHSERNB  298.15
    -8519.353+142.045475*T-26.4711*T*LN(T)+2.03475E-4*T**2
    -3.50119E-7*T**3+93399*T**(-1);  2750.00 Y
    -37669.3+271.720843*T-41.77*T*LN(T)
    +1.52824E+32*T**(-9);  6000.00 N ! $91Din

 FUNCTION GNBFCC   298.15
    +4980.647+143.745475*T-26.4711*T*LN(T)+0.203475E-3*T**2-0.350119E-6*T**3
    +93399*T**(-1);  2750.00 Y
    -24169.3+273.420843*T-41.77*T*LN(T)+1528.24E29*T**(-9);  6000.00 N ! $91Din

   
 FUNCTION GNBLIQ   298.15
   +21262.202+131.229057*T-26.4711*T*LN(T) 
   +2.03475E-4*T**2-3.50119E-7*T**3+93399*T**(-1)-3.06098E-23*T**7;  2750.00 Y
   -7499.398+260.756148*T-41.77*T*LN(T);  6000.00 N ! $91Din

 FUNCTION GHSERNI  298.15
   -5179.159+117.854*T-22.096*T*LN(T)-.0048407*T**2;  1728.0  Y
   -27840.655+279.135*T-43.1*T*LN(T)+1.12754E+31*T**(-9);  3000.0 N ! $91Din
   
 FUNCTION GNILIQ   298.15
   +11235.527+108.457*T-22.096*T*LN(T)-.0048407*T**2-3.82318E-21*T**7;
                                                                     1728.00 Y
   -9549.775+268.598*T-43.1*T*LN(T); 3000.00 N ! $91Din
   
   
 FUNCTION GNIBCC     298.15  +8715.084-3.556*T+GHSERNI;  6000  N ! $91Din
  
$-------------------------------------------------------------------------------
 TYPE_DEFINITION % SEQ *!
 DEFINE_SYSTEM_DEFAULT ELEMENT 2 !
 DEFAULT_COMMAND DEF_SYS_ELEMENT VA /- !

$-------------------------------------------------------------------------------
$ FUNCTIONS FOR LIQUID
$-------------------------------------------------------------------------------
 PHASE LIQUID %  1  1.0  !
   CONSTITUENT LIQUID :NB,NI :  !
   PARAMETER G(LIQUID,NB;0)     298.15  +GNBLIQ;             6000 N !
   PARAMETER G(LIQUID,NI;0)     298.15  +GNILIQ;             6000 N !
   PARAMETER G(LIQUID,NB,NI;0)  298.15  -80037.3-6.31498*T;  6000 N !
   PARAMETER G(LIQUID,NB,NI;1)  298.15  +97884.9-19.01069*T; 6000 N !
   PARAMETER G(LIQUID,NB,NI;2)  298.15  +10000.0;            6000 N !

$-------------------------------------------------------------------------------
$ FUNCTIONS FOR BCC_A2
$-------------------------------------------------------------------------------
 PHASE BCC_A2  %   1 1 !
   CONSTITUENT BCC_A2  :NB,NI :  !
   PARAMETER G(BCC_A2,NB;0)     298.15  +GHSERNB;            6000 N !
   PARAMETER G(BCC_A2,NI;0)     298.15  +GNIBCC;             6000 N !
   PARAMETER G(BCC_A2,NB,NI;0)  298.15  -18724.3+5.02405*T;  6000 N !
  
$-------------------------------------------------------------------------------
$ FUNCTIONS FOR FCC_A1
$-------------------------------------------------------------------------------
 TYPE_DEFINITION ( GES A_P_D FCC_A1 MAGNETIC  -3.0    2.80000E-01 !
 PHASE FCC_A1  %(  1  1 !
    CONSTITUENT FCC_A1  :NB,NI : !
   PARAMETER G(FCC_A1,NI;0)     298.15 +GHSERNI;             3000 N !
   PARAMETER TC(FCC_A1,NI;0)    298.15 +633;                 6000 N !
   PARAMETER BMAGN(FCC_A1,NI;0) 298.15 +0.52;                6000 N !
   PARAMETER G(FCC_A1,NB;0)     298.15 +GNBFCC;              6000 N !
   PARAMETER G(FCC_A1,NB,NI;0)  298.15 -70007.4-7.39665*T;   6000 N !
   PARAMETER G(FCC_A1,NB,NI;1)  298.15 +96115.0-23.07497*T;  6000 N !
   PARAMETER TC(FCC_A1,NB,NI;0) 298.15 -1200;                6000 N !
   PARAMETER TC(FCC_A1,NB,NI;1) 298.15 +760;                 6000 N !
