Repository: ICME-India/MicroSim

# MicroSim
MicroSim is a software stack that consists of phase-field codes that offer flexibility with discretization, models as 
well as the high-performance computing hardware(CPU/GPU) that they can execute on. Along with this the stack also consists of Multi-physics solver modules 
that are based on OpenFoam and AMRex libraries(will be added soon). The stack has an integrator interface that is built 
using python that allows one to create the input and filling files required for the solvers as well as provides 
a consolidated framework to choose the solver, compile, execute and visualize simulation results.
The project is a consortium between (IISc Bangalore, IIT Hyderabad, IIT Bombay, IIT Madras, Savitribai Phule Pune University, C-DAC Pune).
Following is a brief description of the different software modules and details on how to independently execute them.  

 [Workshop-cum-demo](https://www.youtube.com/channel/UCnmLKb-kqQCNXWa0Oz6Ua_g)

## Grand-Potential Model(SERIAL)
This is multiphase multi-component phase-field solver based on the 
grand-potential formalism. This is a 2D serial CPU version of the code.


Compilation can be done by a simple "make".


For running the following execution command is required

./microsim_gp name_of_infile name_of_filling_file name_of_output_files

The files are written in the DATA folder in the .vtk format.

The code has been developed at IISc Bangalore, Department of Materials 
Engineering by Prof. Abhik Choudhury.

# Generalized Multi-Component Cahn-Hilliard Solver (MPI Slab Parallelization)

A high-performance, modular C++17 solver for the **Generalized Multi-Component Cahn-Hilliard (MCCH)** phase-field equations on structured 2D and 3D grids, parallelized using **MPI 1D Slab (Pencil) Domain Decomposition**.

---

## 1. Mathematical Formulation

### 1.1 Free Energy Functional
For an $N$-component chemical system with local compositions $\mathbf{c}(\mathbf{x}, t) = [c_0, c_1, \dots, c_{N-1}]^T$ subject to the physical constraint:
$$\sum_{i=0}^{N-1} c_i(\mathbf{x}, t) = 1$$

The total Helmholtz/Gibbs free energy functional is:
$$F[\mathbf{c}] = \int_{\Omega} \left[ f_0(\mathbf{c}) + \frac{1}{2} \sum_{i,j=0}^{N-1} \kappa_{ij} \nabla c_i \cdot \nabla c_j \right] d\mathbf{x}$$

where:
- $f_0(\mathbf{c})$ is the bulk homogeneous free energy density.
- $\kappa_{ij}$ is the symmetric gradient energy tensor.

### 1.2 Chemical Potentials & Projection
The variational derivative with respect to composition $c_i$ yields the raw chemical potential:
$$\mu_i = \frac{\delta F}{\delta c_i} = \frac{\partial f_0}{\partial c_i} - \sum_{j=0}^{N-1} \kappa_{ij} \nabla^2 c_j$$

To satisfy the Gibbs-Duhem relation and maintain $\sum_i c_i = 1$, the projected (diffusion) chemical potentials $\tilde{\mu}_i$ are:
$$\tilde{\mu}_i = \mu_i - \bar{\mu}, \quad \text{where } \bar{\mu} = \frac{1}{N} \sum_{k=0}^{N-1} \mu_k$$

### 1.3 Evolution Equations & Onsager Mobilities
Mass conservation for each component satisfies the continuity equation:
$$\frac{\partial c_i}{\partial t} = -\nabla \cdot \mathbf{J}_i$$

The generalized Onsager diffusion fluxes are given by:
$$\mathbf{J}_i = -\sum_{j=0}^{N-1} M_{ij}(\mathbf{c}) \nabla \tilde{\mu}_j$$

The solver supports mobility formulations:
1. **Constant Matrix / Isotropic Mobility**: $M_{ij}$ (specified as an $N \times N$ matrix for multicomponent systems, or scalar $M_0 \delta_{ij}$) $\implies \frac{\partial c_i}{\partial t} = \sum_{j=0}^{N-1} M_{ij} \nabla^2 \tilde{\mu}_j$.
2. **Degenerate Onsager Mobility**: $M_{ij}(\mathbf{c}) = M_0 (c_i \delta_{ij} - c_i c_j)$, guaranteeing zero flux when $c_i = 0$ and identically satisfying $\sum_i \mathbf{J}_i = \mathbf{0}$.

### 1.4 Thermodynamic Models Implemented
- **Regular Solution Model** (Calphad / Flory-Huggins / Bragg-Williams):
  $$f_0(\mathbf{c}) = R T \sum_{i=0}^{N-1} c_i \ln(c_i + \epsilon) + \sum_{i < j} \Omega_{ij} c_i c_j$$
- **Polynomial Multi-Well Model**:
  $$f_0(\mathbf{c}) = \sum_{i < j} W_{ij} c_i^2 c_j^2 + \sum_i A_i c_i^2 (1 - c_i)^2$$
- **Binary Double-Well Model**:
  $$f_0(c_0) = W c_0^2 (1 - c_0)^2$$

### 1.5 Semi-Implicit Fourier Spectral Solvers (FFTW with MPI)
In standard explicit time integration (Euler, RK2, RK4), the stiff 4th-order biharmonic operator $-M_0 \sum_j \kappa_{ij} \nabla^4 c_j$ severely restricts the maximum stable time step by the 4th-order CFL condition:
$$\Delta t \le C \frac{\Delta x^4}{M_0 \kappa}$$

To eliminate this restriction, the library provides **Semi-Implicit Fourier Spectral Solvers** parallelized using **FFTW 3 with MPI**:
- **Semi-Implicit Euler (Chen & Shen 1998)**:
  $$\hat{\mathbf{c}}^{n+1}(\mathbf{k}) = \left[ \mathbf{I} + \Delta t M_0 (k^4 \boldsymbol{\kappa} + S k^2 \mathbf{I}) \right]^{-1} \left( \hat{\mathbf{c}}^n(\mathbf{k}) - \Delta t M_0 k^2 (\widehat{\tilde{\boldsymbol{\mu}}}_0^n(\mathbf{k}) - S \hat{\mathbf{c}}^n(\mathbf{k})) \right)$$
- **Semi-Implicit BDF2 (SBDF2, 2nd-order multi-step)**:

File: Multi-Component-Cahn-Hilliard-MCCH/tdbs/crfe_lee.TDB
$CRFE
$ -----------------------------------------------------------------------------
$ 2012.5.10
$ 
$ TDB file created by T.Abe, K.Hashimoto and Y.Sawada
$
$ Thermodynamic Modeling Group, National Institute for 
$ Materials Science. 1-2-1 Sengen, Tsukuba, Ibaraki 305-0047, Japan
$ 
$ e-mail: abe.taichi @ nims.go.jp
$
$ Copyright (C) NIMS 2012
$ -----------------------------------------------------------------------------
$
$ The parameter set is taken from
$ Revision of thermodynamic descriptions of the Fe-Cr and Fe-Ni liquid phases
$ B.-J.Lee, CALPHAD, 17 (1993), 251-268.
$
$ In the above paper, parameters except liquid were taken from 
$ Thermodynamic properties of the Cr-Fe system
$ J.-O.Andersson and B.Sundman, CALPHAD, 11 (1987), 83-92.
$
$ The lattice stability is taken from SGTE-Pure version 4.4, denoted 
$ as 1991Din.
$
$ -----------------------------------------------------------------------------
$
 ELEMENT CR  BCC_A2          5.1996E+01 4.0500E+03 2.3560E+01!
 ELEMENT FE  BCC_A2          5.5847E+01 4.4890E+03 2.7280E+01!
$
$ -----------------------------------------------------------------------------
$ Comments
$ Although magnetism of fcc phase is neglected in Andersson paper, magnetic
$ parameters for pure fcc-Fe and fcc-Cr were taken from 1991Din. The sigma
$ phase is modeled with the 8-4-18-type as in the andersson paper.  
$                                                                   T.A.
$--------1---------2---------3---------4---------5---------6---------7---------8
$
 TYPE_DEFINITION % SEQ *!
 DEFINE_SYSTEM_DEFAULT ELEMENT 2 !
$
$ -----------------------------------------------------------------------------
  FUNCTION GLIQCR 300 +15483.015+146.059775*T-26.908*T*LN(T)
   +0.00189435*T**2-1.47721E-06*T**3+139250*T**(-1)+2.37615E-21*T**7; 2180 Y
   -16459.984+335.616316*T-50*T*LN(T);                                6000 N !
  FUNCTION GLIQFE 300 +13265.87+117.57557*T
   -23.5143*T*LN(T)-.00439752*T**2-5.8927E-08*T**3+77359*T**(-1)
   -3.67516E-21*T**7;                                                 1811 Y
   -10838.83+291.302*T-46*T*LN(T);                                    6000 N !
  FUNCTION GBCCCR 300 -8856.94+157.48*T
 -26.908*T*LN(T)+0.00189435*T**2-1.47721E-06*T**3+139250*T**(-1);     2180 Y
  -34869.344+344.18*T-50*T*LN(T)-2.885261E+32*T**(-9);                6000 N !
  FUNCTION GBCCFE 300 +1225.7+124.134*T
 -23.5143*T*LN(T)-0.00439752*T**2-5.8927E-08*T**3+77359*T**(-1);      1811 Y
  -25383.581+299.31255*T-46*T*LN(T)+2.296031E+31*T**(-9);             6000 N !
  FUNCTION GFCCCR 300 -1572.94+157.643*T
 -26.908*T*LN(T)+0.00189435*T**2-1.47721E-06*T**3+139250*T**(-1);     2180 Y
  -27585.344+344.343*T-50*T*LN(T)-2.885261E+32*T**(-9);               6000 N !
  FUNCTION GFCCFE 300 -236.7+132.416*T
 -24.6643*T*LN(T)-0.00375752*T**2-5.8927E-08*T**3+77359*T**(-1);      1811 Y
  -27097.396+300.252559*T-46*T*LN(T)+2.788541E+31*T**(-9);            6000 N !
$
$ -----------------------------------------------------------------------------
 PHASE LIQUID:L % 1 1.0 !
  CONSTITUENT LIQUID:L :CR,FE : !
  PARAMETER G(LIQUID,CR;0)    300 +GLIQCR;                    6000 N ! $1991Din
  PARAMETER G(LIQUID,FE;0)    300 +GLIQFE;                    6000 N ! $1991Din
  PARAMETER G(LIQUID,CR,FE;0) 300 -17737+7.996546*T;     6000 N ! $Present work
  PARAMETER G(LIQUID,CR,FE;1) 300 -1331;                 6000 N ! $Present work
$
$ -----------------------------------------------------------------------------
 TYPE_DEFINITION & GES A_P_D BCC_A2 MAGNETIC -1.0  4.00000E-01 !
 PHASE BCC_A2 %& 1 1 !
  CONSTITUENT BCC_A2 : CR,FE : !
  PARAMETER G(BCC_A2,CR;0)        300 +GBCCCR;                6000 N ! $1991Din
  PARAMETER TC(BCC_A2,CR;0)       300 -311.5;                 6000 N ! $1987And
  PARAMETER BMAGN(BCC_A2,CR;0)    300 -0.008;                 6000 N ! $1987And
  PARAMETER G(BCC_A2,FE;0)        300 +GBCCFE;                6000 N ! $1991Din
  PARAMETER TC(BCC_A2,FE;0)       300 +1043;                  6000 N ! $1987And
  PARAMETER BMAGN(BCC_A2,FE;0)    300 +2.22;                  6000 N ! $1987And
  PARAMETER TC(BCC_A2,CR,FE;0)    300 +1650;                  6000 N ! $1987And
  PARAMETER TC(BCC_A2,CR,FE;1)    300 +550;                   6000 N ! $1987And
  PARAMETER BMAGN(BCC_A2,CR,FE;0) 300 -0.85;                  6000 N ! $1987And
  PARAMETER G(BCC_A2,CR,FE;0)     300 +20500-9.68*T;          6000 N ! $1987And
$
$ -----------------------------------------------------------------------------
 TYPE_DEFINITION ' GES A_P_D FCC_A1 MAGNETIC -3.0  2.80000E-01 !
 PHASE FCC_A1 %' 1 1 !
  CONSTITUENT FCC_A1 :CR,FE : !
  PARAMETER G(FCC_A1,CR;0)     300 +GFCCCR;                   6000 N ! $1991Din
  PARAMETER TC(FCC_A1,CR;0)    300 -1109;                     6000 N ! $1991Din
  PARAMETER BMAGN(FCC_A1,CR;0) 300 -2.46;                     6000 N ! $1991Din
  PARAMETER G(FCC_A1,FE;0)     300 +GFCCFE;                   6000 N ! $1991Din
  PARAMETER TC(FCC_A1,FE;0)    300 -201;                      6000 N ! $1991Din
  PARAMETER BMAGN(FCC_A1,FE;0) 300 -2.1;                      6000 N ! $1991Din
  PARAMETER G(FCC_A1,CR,FE;0)  300 +10833-7.477*T;            6000 N ! $1987And
  PARAMETER G(FCC_A1,CR,FE;1)  300 +1410;                     6000 N ! $1987And
$
$ -----------------------------------------------------------------------------
 PHASE SIGMA % 3 8  4  18 !
  CONSTITUENT SIGMA :FE : CR : CR,FE : !
  PARAMETER G(SIGMA,FE:CR:CR;0) 300  
                  +92300-95.96*T+8*GFCCFE+4*GBCCCR+18*GBCCCR; 6000 N ! $1987And
  PARAMETER G(SIGMA,FE:CR:FE;0) 300 
                 +117300-95.96*T+8*GFCCFE+4*GBCCCR+18*GBCCFE; 6000 N ! $1987And
$
$ -----------------------------------------------------------------------------
$CRFE-NIMS
